Repository: GEEONH/mos2-plasma-analysis

# MoS2 플라즈마 처리 데이터 정량 분석

졸업연구(캡스톤디자인 2025)에서 측정한 라만/PL 스펙트럼을
파이썬으로 정량화하고 공정 조건을 분석한 개인 프로젝트입니다.
원 데이터 사용은 지도교수 승인을 받았습니다.

## 배경

H2 플라즈마로 MoS2의 2H→1T 상전이를 유도하는 연구였습니다.
라만에서 구조 변화 신호는 나왔지만 4-point probe는 절연 특성을 보였고,
원인은 "결함 때문으로 추정된다"는 정성적 서술로 남았습니다.

이 프로젝트는 그 판단을 숫자로 바꾸는 것을 목표로 했습니다.

## 방법

- 전처리: ALS 베이스라인 보정 → Savitzky-Golay 스무딩 → 정규화
- 기판 Si 520.7 cm-1 피크를 내부 표준으로 사용 (측정 조건 차이 보정, ±5% 안정)
- 358~432 cm-1 구간 3성분 Lorentzian 피팅 (E2g+, E2g-, A1g)
- 지표 정의
  - E2g_split : 면내 대칭성 붕괴 = 구조 변형
  - PL_rel    : pristine 대비 PL 강도 = 결함 밀도
  - A1g_cen   : A1g 피크 위치 = 누적 손상

## 데이터

| 파일 | 시료 | 조건 |
|---|---|---|
| metrics.csv | 기계적 박리 MoS2 / SiO2 | 파워 0–70 W, 10초 고정 |
| cvd_metrics.csv | CVD MoS2 / Al2O3 | 파워 0–90 W, 10초 고정 |
| time_a_metrics.csv | MoS2 / SiO2 | 20 W, 0–140초 |
| time_b_metrics.csv | MoS2 / Al2O3 | 0–90초 |

## 결과

**1. 결함과 구조 변형의 문턱이 분리된다**
PL은 10 W부터 급감하지만 E2g 분열은 40 W까지 변화가 없다.
단일 원인이라면 함께 움직여야 하므로 최소 두 개의 과정이 존재한다.

**2. 시료 형태가 문턱을 두 배 바꾼다**
시그모이드 피팅 + 부트스트랩 결과 박리 시료 40.5 W, CVD 시료 72.7 W.

**3. 저파워 PL 거동이 시료에 따라 반대**
10 W에서 박리 시료는 PL이 65% 감소, CVD 시료는 44% 증가했다.
CVD 시료의 높은 S 결손이 수소로 패시베이션되기 때문으로 해석되며,
저파워 영역이 상전이가 아닌 결함 화학에 지배됨을 시사한다.

**4. 구조 변형은 포화하고 손상은 누적된다**
20 W 시간 시리즈에서 E2g 분열은 20초에 포화했지만
A1g 위치는 402.5 → 410.0 cm-1로 끝까지 이동했다.

## 한계

1T 상전이를 직접 증명하지는 못했습니다.

직접 증거인 J1·J2·J3 모드는 대부분의 조건에서 검출되지 않았습니다.
반복 측정 평균화를 시도했으나 잔차가 √n에 따라 감소하지 않아,
랜덤 노이즈가 아닌 계통적 배경이 한계임을 확인했습니다.
3σ 검출 한계는 A1g 대비 약 2%입니다.

E2g_split은 간접 지표이며 1T 도메인 외에
수소 인터칼레이션이나 점결함으로도 설명될 수 있습니다.

## 사용 도구

Python 3 / numpy, scipy, pandas, matplotlib, scikit-learn
Google Colab

File: cvd_metrics.csv
power_W,E2g_split,A1g_cen,sep,A1g_FWHM,A1g_amp,ratio,n,split_sd,A1g_cen_sd,PL_area,PL_lambda,PL_rel
0,1.8326534335943165,404.71092914721464,20.07434880316805,7.307166793436507,122.49770506537537,1.9409097512585691,1,,,14158.700800189104,680.885338880104,1.0
10,1.8910587784479276,404.3751932916548,18.762468963490846,6.132156371657933,90.37660784992032,2.1747484387172085,1,,,20364.414455818147,679.6304052642824,1.438296828445316
30,1.8833592802608905,405.6159712932617,21.33180106030926,5.9921609304849435,149.21971066375002,1.9511700330780524,1,,,7825.402988843738,687.575836250249,0.5526921642937198
50,2.057207340810862,405.11089705367044,20.860147564917042,5.649230482193654,117.96622910472125,2.0617414341589417,1,,,5342.336010765079,687.579829116393,0.3773182360555091
70,3.6054027442011147,404.76755206213744,23.4115073591924,6.851885074457355,105.7124515798758,1.5900237912814226,1,,,3276.170430529079,687.338102697277,0.23138919854040016
80,6.053680106244656,408.90829527674174,30.43386443389994,10.187477788213192,37.801278194871,1.9185472551402227,1,,,693.6245313538511,694.501915540826,0.04898927812250874
90,6.705017120878878,409.0570934193535,31.227920366063344,8.09397070678745,42.13332846927321,2.3153295977483914,4,1.3416323621240234,2.2737534230309024,217.18963696471337,688.2890146743063,0.015339658633213902

File: metrics.csv
power_W,E2g_split,A1g_center,A1g_norm,E2g_norm,Si_area,E2g_split_std,n,PL_area,PL_lambda,PL_rel
0,2.046175975312906,404.3611562625033,0.4951720468908936,0.3151295355376508,15355.319664602848,,1,13898.557083448697,673.524842948599,1.0
10,1.9977502463546557,404.98273607551863,0.3232408152265944,0.2024900053226907,15624.327079123608,,1,4906.551225963577,670.285384831594,0.3530259433770011
20,2.3111930743011158,404.8481302077635,0.3132716082853692,0.19822013148373024,15814.611978205388,,1,1739.6884748643452,682.657166108817,0.12517043779573916
30,2.7836794702592442,404.9161516295605,0.295489712323583,0.18959338828956215,14714.28968796071,,1,1133.7380916129746,681.204294385779,0.08157235926045182
40,5.670971812687014,404.7508679722193,0.26007632184745455,0.17141545673739855,14729.293000611468,,1,1059.7339978285008,685.560899512272,0.07624777100714294
50,9.991515320614269,404.30799728183456,0.32148119003026643,0.18376815874377683,14339.130893153568,0.23674307547035506,2,208.5073721517311,682.499765492859,0.015002087691537073
60,9.952990206264664,405.93745069938024,0.1548476040126959,0.07145628509960644,14922.98108606705,0.5095353691360129,3,4.741943708281086,680.073811803839,0.0003411824464805847
70,9.575767085818768,405.17569840477586,0.16423956720366434,0.05968369913663322,14261.069617075122,,1,14.103577053895382,672.071541299059,0.0010147511694354832

File: time_a_metrics.csv
time_s,E2g_split,E2g_cen,A1g_cen,sep,A1g_FWHM,A1g_amp,A1g_norm,J2_pct,n,split_sd,PL_area,PL_lambda,PL_rel,series
0,1.5559701318475163,383.57096083995344,402.5408219205285,18.969861080575072,4.958897821233563,332.4475294590761,0.17934094222882146,0.7386036148090289,1,,6649.115235721648,678.623719471143,1.0,"time A (SiO2, 20W)"
20,2.0381671050577097,382.9809164474712,403.5517376211829,20.570821173711693,4.844858701719683,213.19115627356962,0.12610335042625537,1.051827362422202,1,,4059.5360309590524,682.661162171411,0.6105377763870954,"time A (SiO2, 20W)"
40,3.111420107691231,382.44428994615987,403.68578292339794,21.241492977238067,5.27466184550581,202.06163111681647,0.1188093677942738,1.6481194976078453,1,,4124.269549216429,683.141306649174,0.620273435337568,"time A (SiO2, 20W)"
60,4.930709610526662,381.5346451947711,404.0786389142233,22.543993719452203,5.627385147987691,172.84173711914877,0.09571123521368756,1.9420779539745265,1,,1034.5467759553078,684.02870453088,0.15559164479468154,"time A (SiO2, 20W)"
80,5.015264513270722,381.49236774339977,404.36001455925634,22.867646815856574,5.568872884761154,113.85812758373756,0.06362185297655923,2.2557352432772406,1,,491.90117088103455,688.220353460442,0.07397994371316488,"time A (SiO2, 20W)"
100,7.414057151736074,380.8254634038339,405.8458832705806,25.020419866746693,6.170408269820207,97.1306898528034,0.05484112451248535,2.6954242718460426,1,,464.922930269409,681.204294385779,0.0699225255973398,"time A (SiO2, 20W)"
120,5.820669439424194,381.08966528028793,407.6627283919681,26.573063111680142,7.565067267631498,92.63328857909288,0.043972932917045404,2.909361371533597,1,,185.06374671868417,663.149434705948,0.027832837927736512,"time A (SiO2, 20W)"
140,6.8047265239503645,380.66429607431314,410.29895786113013,29.63466178681699,7.278384266627133,28.151019092939638,0.014962837289559897,7.7728799794404475,1,,-26.50296879009494,651.506307664603,-0.00398593915889901,"time A (SiO2, 20W)"

File: time_b_metrics.csv
time_s,E2g_split,E2g_cen,A1g_cen,sep,A1g_FWHM,A1g_amp,A1g_norm,J2_pct,n,split_sd,PL_area,PL_lambda,PL_rel,series
0,2.0067159997910835,386.2836484461741,407.0895614379625,20.805912991788432,5.813675215475745,186.8441957823261,,0.5446105786945978,1,,58611.627147504856,662.953778390023,1.0,"time B (Al2O3, ?W)"
10,1.9694842307954445,385.9115975561764,407.9411080079123,22.029510451735916,5.643071617287301,231.89561262770823,,0.5853018354972069,1,,16266.950313784799,681.708303843901,0.2775379409421036,"time B (Al2O3, ?W)"
20,1.8421378983410932,386.5473203796883,406.2431757569508,19.69585537726249,5.632728056693006,173.05270520896192,,0.7654239425840091,1,,26729.144376677268,677.433336964566,0.45603825857639835,"time B (Al2O3, ?W)"
30,5.783165533475312,383.32821256151243,406.8047356870604,23.476523125547942,5.38336656059525,142.55517613535298,,0.6098012142535053,1,,10215.37071206452,676.783595967511,0.1742891506211903,"time B (Al2O3, ?W)"
40,6.405346946246652,383.9351475110328,406.5257076705564,22.59056015952359,5.451467522542798,76.74101683668619,,0.9091624224319035,1,,8439.546828479819,677.425344393488,0.1439910004074865,"time B (Al2O3, ?W)"
50,2.136100056132193,385.65473406286765,406.57722749679095,20.922493433923307,5.445555952433076,166.87801550223844,,0.9255480018573415,1,,20934.713577888346,681.704310286803,0.3571768025685933,"time B (Al2O3, ?W)"
60,4.116812426567606,382.5988498378031,407.16519512913715,24.566345291334073,5.995953647105889,144.12032112880678,,1.857838667287952,1,,1554.073028867332,670.238284140089,0.026514756619130816,"time B (Al2O3, ?W)"
70,3.756437385709944,382.12178130714506,406.55726837330593,24.435487066160874,6.958485954541324,84.74924948372443,,3.2922049246389418,1,,746.6708628314541,694.735925793927,0.012739295924208794,"time B (Al2O3, ?W)"
80,4.951345632142079,381.5243271839368,407.1475869215511,25.62325973761432,6.048934525219861,149.68210301705125,,3.232032138933462,1,,607.5027150465116,694.583232640578,0.010364883976307993,"time B (Al2O3, ?W)"
90,4.844465803150172,381.57776709842494,408.13974036204615,26.561973263621212,6.7828137888304125,73.87761699704392,,3.7694236439462854,1,,106.27301019077751,694.575262155411,0.0018131728355420967,"time B (Al2O3, ?W)"
